Repository: King-xin-yu/alloy-CV

# alloy-CV

Data and code for the paper:

Composition-grouped cross-validation exposes uneven generalization failure in Cu–Ni–Si–Ce–La alloy property models

The repository has the two curated datasets, one script per figure and per supplementary table, and the result files behind the numbers quoted in the paper.

## Data

| File | Content |
|---|---|
| `dataset_A.csv` | Full-route set, 448 records, 20 features. The `Source` column gives the source publication of each record. |
| `dataset_B.csv` | Cold-rolled route with no annealing step, 290 records, 17 features. `Source` column as above. |
| `data/dataset_A_with_source.xlsx` | Same records, Source column kept in spreadsheet form. |
| `data/dataset_B_with_source.xlsx` | Same for dataset B. |

Missing values: a continuous processing field that is not reported is set to `-1`. Whether a step was performed is stored separately in the 0/1 indicator variables, which never take `-1`. So `-1` means "not reported", not "not done".

## Results

| File | Content |
|---|---|
| `results/cv_reps.csv` | Pooled out-of-fold metrics for the ten randomized assignments, both protocols. |
| `results/cv_folds_first_assignment.csv` | Per-fold R2 of the first randomized assignment (Tables S10-S11). |
| `results/cv_per_fold_R2.csv` | Per-fold R2 for all runs reported. |
| `results/r12_table.csv` | Pooled summary by dataset, target and protocol (Table S6). |
| `results/r12_baselines.csv` | Mean predictor and linear regression baselines. |
| `results/nested_svr.csv` | Nested versus fixed-default hyperparameters for the SVR. |
| `results/publication_grouped.csv` | Publication-grouped validation (Table S5). |
| `results/composition_errors.csv` | Composition-level out-of-fold errors (Table S7). |
| `results/log_offset_sensitivity.csv` | Grouped-CV scores for log offsets 1e-9, 1e-6 and 1e-3. |

## Scripts

`alloycv_common.py` holds the shared code: data loading, feature lists, model pipelines and search grids, the two CV protocols, the NSGA-II search with bootstrap, and one draw function per panel. Scripts 1-28 produce the figures of the main text, 29-33 the supplementary tables.

| Script | Output |
|---|---|
| `29.publication_grouped.py` | Table S5 |
| `30.composition_errors.py` | Table S7 |
| `31.pooled_metrics.py` | Table S6 |
| `32.baselines.py` | Baseline metrics |
| `33.per_fold_summary.py` | Per-fold summary |
| `fig_r1_5_nested.py` | Nested SVR comparison (Fig. S3b) |

## Running

    pip install -r requirements.txt
    python 1.workflow.py

Paths in the scripts are relative to the repository root. Figures go to `figures/` and tables to `results/`; both are regenerated, so the figures themselves are not committed.

## Reproducing all figures

    python make_figures.py

`make_figures.py` composes the multi-panel figures (Figure_1 to Figure_10, plus Figure_S1, S2 and S6) from the per-panel draw functions in `alloycv_common.py`. The numbered scripts (1.workflow.py ... 33.*.py) still produce individual panels. Figure 10 additionally reads `results/cv_per_fold_R2.csv` and `results/composition_errors.csv`.

## Notes

- Random state is fixed at 42 for the models; the ten CV assignments use seeds 2000-2009.
- The log transform uses an offset of 1e-9. Scores for 1e-6 and 1e-3 are in `results/log_offset_sensitivity.csv` and do not change the ranking of the two protocols.
- Records are transcribed from the cited papers. No measurement was repeated by the authors.
- DOI is given where the source provides one; theses and some Chinese journals do not have a DOI.

File: dataset_A.csv (part 1 of 2)
Ni,Si,Ce,La,cold_rolling_strain,annealing_T,annealing_t,solution_T,solution_t,aging_T,aging_t,UTS,conductivity,hardness,is_cold_rolled,is_annealed,is_solution,is_aged,log_Ni,log_Si,log_Ce,log_La,precipitation_index
2.5,0.5,0.0,0.0,-1.0,-1,-1.0,-1,-1.0,-1,-1.0,,,157.22,0,0,0,0,0.9162907322741551,-0.6931471785599453,-20.72326583694641,-20.72326583694641,0
2.5,1.0,0.0,0.0,-1.0,-1,-1.0,-1,-1.0,-1,-1.0,274.5,,197.78,0,0,0,0,0.9162907322741551,1.000000082240371e-09,-20.72326583694641,-20.72326583694641,0
2.5,1.5,0.0,0.0,-1.0,-1,-1.0,-1,-1.0,-1,-1.0,287.4,,170.6,0,0,0,0,0.9162907322741551,0.4054651087748311,-20.72326583694641,-20.72326583694641,0
2.5,0.5,0.0,0.0,-1.0,-1,-1.0,900,1.0,450,6.0,597.0,,266.68,0,0,1,1,0.9162907322741551,-0.6931471785599453,-20.72326583694641,-20.72326583694641,2
2.5,1.0,0.0,0.0,-1.0,-1,-1.0,900,1.0,450,6.0,573.705,,294.52,0,0,1,1,0.9162907322741551,1.000000082240371e-09,-20.72326583694641,-20.72326583694641,2
2.5,1.5,0.0,0.0,-1.0,-1,-1.0,900,1.0,450,6.0,449.0,,195.36,0,0,1,1,0.9162907322741551,0.4054651087748311,-20.72326583694641,-20.72326583694641,2
2.39,0.63,0.0,0.0,-1.0,-1,-1.0,-1,-1.0,-1,-1.0,400.5,48.5,,0,0,0,0,0.8712933663618294,-0.4620354580092571,-20.72326583694641,-20.72326583694641,0
2.36,0.63,0.0,0.07,-1.0,-1,-1.0,-1,-1.0,-1,-1.0,381.0,47.3,,0,0,0,0,0.8586616194612475,-0.4620354580092571,-20.72326583694641,-2.659260022647064,0
2.38,0.63,0.0,0.11,-1.0,-1,-1.0,-1,-1.0,-1,-1.0,369.5,47.1,,0,0,0,0,0.8671004881035513,-0.4620354580092571,-20.72326583694641,-2.207274904098812,0
2.42,0.64,0.0,0.15,-1.0,-1,-1.0,-1,-1.0,-1,-1.0,373.0,46.5,,0,0,0,0,0.8837675405818182,-0.4462871010659195,-20.72326583694641,-1.897119978219215,0
2.58,0.62,0.0,0.0,-1.0,-1,-1.0,-1,-1.0,-1,-1.0,403.0,26.9,,0,0,0,0,0.947789399321123,-0.4780357993300967,-20.72326583694641,-20.72326583694641,0
2.61,0.62,0.0,0.1,-1.0,-1,-1.0,-1,-1.0,-1,-1.0,430.0,,,0,0,0,0,0.9593502217177438,-0.4780357993300967,-20.72326583694641,-2.302585082994046,0
2.57,0.62,0.0,0.5,-1.0,-1,-1.0,-1,-1.0,-1,-1.0,,31.7,,0,0,0,0,0.9439058992962335,-0.4780357993300967,-20.72326583694641,-0.6931471785599453,0
2.61,0.62,0.0,0.1,60.0,-1,-1.0,900,1.5,-1,-1.0,,,175.2,1,0,1,0,0.9593502217177438,-0.4780357993300967,-20.72326583694641,-2.302585082994046,2
2.61,0.62,0.0,0.1,60.0,-1,-1.0,900,1.5,430,0.5,,,249.1,1,0,1,1,0.9593502217177438,-0.4780357993300967,-20.72326583694641,-2.302585082994046,3
2.61,0.62,0.0,0.1,60.0,-1,-1.0,900,1.5,430,2.0,,,268.7,1,0,1,1,0.9593502217177438,-0.4780357993300967,-20.72326583694641,-2.302585082994046,3
3.0,0.64,0.0,0.0,-1.0,-1,-1.0,-1,-1.0,-1,-1.0,280.0,38.5,,0,0,0,0,1.098612289001443,-0.4462871010659195,-20.72326583694641,-20.72326583694641,0
3.0,0.64,0.04,0.0,-1.0,-1,-1.0,-1,-1.0,-1,-1.0,340.0,39.2,,0,0,0,0,1.098612289001443,-0.4462871010659195,-3.218875799868201,-20.72326583694641,0
3.0,0.64,0.06,0.0,-1.0,-1,-1.0,-1,-1.0,-1,-1.0,355.0,39.0,,0,0,0,0,1.098612289001443,-0.4462871010659195,-2.81341070009337,-20.72326583694641,0
3.0,0.64,0.08,0.0,-1.0,-1,-1.0,-1,-1.0,-1,-1.0,325.0,38.2,,0,0,0,0,1.098612289001443,-0.4462871010659195,-2.525728631808255,-20.72326583694641,0
3.0,0.64,0.0,0.0,-1.0,-1,-1.0,-1,-1.0,-1,-1.0,292.14,26.9,,0,0,0,0,1.098612289001443,-0.4462871010659195,-20.72326583694641,-20.72326583694641,0
3.0,0.64,0.033,0.0,-1.0,-1,-1.0,-1,-1.0,-1,-1.0,337.79,25.9,,0,0,0,0,1.098612289001443,-0.4462871010659195,-3.411247687212627,-20.72326583694641,0
3.0,0.64,0.049,0.0,-1.0,-1,-1.0,-1,-1.0,-1,-1.0,411.0,26.3,,0,0,0,0,1.098612289001443,-0.4462871010659195,-3.015934960463347,-20.72326583694641,0
3.0,0.64,0.065,0.0,-1.0,-1,-1.0,-1,-1.0,-1,-1.0,228.5,31.0,,0,0,0,0,1.098612289001443,-0.4462871010659195,-2.733367993701885,-20.72326583694641,0
2.76,0.62,0.0,0.0,-1.0,-1,-1.0,-1,-1.0,-1,-1.0,,,150.6,0,0,0,0,1.015230680091378,-0.4780357993300967,-20.72326583694641,-20.72326583694641,0
2.8,0.614,0.0,0.048,-1.0,-1,-1.0,-1,-1.0,-1,-1.0,,,183.5,0,0,0,0,1.029619417538301,-0.4877603492063302,-20.72326583694641,-3.036554247240913,0
2.77,0.631,0.0,0.192,-1.0,-1,-1.0,-1,-1.0,-1,-1.0,,,182.33,0,0,0,0,1.018847320560258,-0.4604494148561379,-20.72326583694641,-1.650259901746022,0
2.82,0.631,0.0,0.375,-1.0,-1,-1.0,-1,-1.0,-1,-1.0,,,174.3,0,0,0,0,1.036736885304632,-0.4604494148561379,-20.72326583694641,-0.9808292503450595,0
2.43,0.56,0.0,0.0,-1.0,-1,-1.0,-1,-1.0,-1,-1.0,412.5,,,0,0,0,0,0.8878912577639798,-0.5798184934672278,-20.72326583694641,-20.72326583694641,0
2.48,0.51,0.0,0.044,-1.0,-1,-1.0,-1,-1.0,-1,-1.0,444.8,,,0,0,0,0,0.9082585605801167,-0.6733445513029813,-20.72326583694641,-3.123565622336603,0
2.42,0.58,0.0,0.17,-1.0,-1,-1.0,-1,-1.0,-1,-1.0,338.5,,,0,0,0,0,0.8837675405818182,-0.5447271737175342,-20.72326583694641,-1.771956836049522,0
2.48,0.48,0.0,0.22,-1.0,-1,-1.0,-1,-1.0,-1,-1.0,439.4,,,0,0,0,0,0.9082585605801167,-0.733969172996867,-20.72326583694641,-1.514127728084321,0
2.5,0.47,0.0,0.45,-1.0,-1,-1.0,-1,-1.0,-1,-1.0,313.6,,,0,0,0,0,0.9162907322741551,-0.7550225821503732,-20.72326583694641,-0.7985076939955493,0
2.3,0.44,0.0,0.0,18.4,-1,-1.0,-1,-1.0,-1,-1.0,,24.05,133.3,1,0,0,0,0.8329091233698865,-0.8209805497971029,-20.72326583694641,-20.72326583694641,1
2.3,0.44,0.0,0.0,35.0,-1,-1.0,-1,-1.0,-1,-1.0,,23.63,144.16,1,0,0,0,0.8329091233698865,-0.8209805497971029,-20.72326583694641,-20.72326583694641,1
2.3,0.44,0.0,0.0,63.8,-1,-1.0,-1,-1.0,-1,-1.0,,23.37,155.27,1,0,0,0,0.8329091233698865,-0.8209805497971029,-20.72326583694641,-20.72326583694641,1
2.3,0.44,0.0,0.0,80.0,-1,-1.0,-1,-1.0,-1,-1.0,500.0,22.94,162.92,1,0,0,0,0.8329091233698865,-0.8209805497971029,-20.72326583694641,-20.72326583694641,1
2.3,0.44,0.0,0.0,18.4,-1,-1.0,-1,-1.0,500,1.0,,43.31,228.74,1,0,0,1,0.8329091233698865,-0.8209805497971029,-20.72326583694641,-20.72326583694641,2
2.3,0.44,0.0,0.0,35.0,-1,-1.0,-1,-1.0,500,1.0,,43.8,232.04,1,0,0,1,0.8329091233698865,-0.8209805497971029,-20.72326583694641,-20.72326583694641,2
2.3,0.44,0.0,0.0,63.8,-1,-1.0,-1,-1.0,500,1.0,,44.8,232.62,1,0,0,1,0.8329091233698865,-0.8209805497971029,-20.72326583694641,-20.72326583694641,2
2.3,0.44,0.0,0.0,80.0,-1,-1.0,-1,-1.0,500,1.0,638.24,46.37,236.14,1,0,0,1,0.8329091233698865,-0.8209805497971029,-20.72326583694641,-20.72326583694641,2
3.2,0.725,0.0,0.0,40.0,-1,-1.0,-1,-1.0,400,4.0,708.0,25.5,,1,0,0,1,1.163150810118181,-0.321583622748152,-20.72326583694641,-20.72326583694641,2
3.2,0.725,0.0,0.0,40.0,-1,-1.0,-1,-1.0,410,4.0,715.0,26.0,,1,0,0,1,1.163150810118181,-0.321583622748152,-20.72326583694641,-20.72326583694641,2
3.2,0.725,0.0,0.0,40.0,-1,-1.0,-1,-1.0,420,4.0,727.0,26.5,,1,0,0,1,1.163150810118181,-0.321583622748152,-20.72326583694641,-20.72326583694641,2
3.2,0.725,0.0,0.0,40.0,-1,-1.0,-1,-1.0,430,4.0,737.0,27.0,,1,0,0,1,1.163150810118181,-0.321583622748152,-20.72326583694641,-20.72326583694641,2
3.2,0.725,0.0,0.0,40.0,-1,-1.0,-1,-1.0,440,4.0,720.0,27.3,,1,0,0,1,1.163150810118181,-0.321583622748152,-20.72326583694641,-20.72326583694641,2
3.2,0.725,0.0,0.0,40.0,-1,-1.0,-1,-1.0,450,4.0,707.0,27.7,,1,0,0,1,1.163150810118181,-0.321583622748152,-20.72326583694641,-20.72326583694641,2
3.2,0.725,0.0,0.0,40.0,-1,-1.0,-1,-1.0,400,6.0,710.0,26.0,,1,0,0,1,1.163150810118181,-0.321583622748152,-20.72326583694641,-20.72326583694641,2
3.2,0.725,0.0,0.0,40.0,-1,-1.0,-1,-1.0,400,8.0,712.0,26.5,,1,0,0,1,1.163150810118181,-0.321583622748152,-20.72326583694641,-20.72326583694641,2
3.2,0.725,0.0,0.0,40.0,-1,-1.0,-1,-1.0,400,10.0,715.0,27.0,,1,0,0,1,1.163150810118181,-0.321583622748152,-20.72326583694641,-20.72326583694641,2
3.2,0.725,0.0,0.0,40.0,-1,-1.0,-1,-1.0,410,6.0,718.0,26.5,,1,0,0,1,1.163150810118181,-0.321583622748152,-20.72326583694641,-20.72326583694641,2
3.2,0.725,0.0,0.0,40.0,-1,-1.0,-1,-1.0,410,8.0,722.0,27.0,,1,0,0,1,1.163150810118181,-0.321583622748152,-20.72326583694641,-20.72326583694641,2
3.2,0.725,0.0,0.0,40.0,-1,-1.0,-1,-1.0,410,10.0,725.0,27.5,,1,0,0,1,1.163150810118181,-0.321583622748152,-20.72326583694641,-20.72326583694641,2
3.2,0.725,0.0,0.0,40.0,-1,-1.0,-1,-1.0,420,6.0,725.0,27.0,,1,0,0,1,1.163150810118181,-0.321583622748152,-20.72326583694641,-20.72326583694641,2
3.2,0.725,0.0,0.0,40.0,-1,-1.0,-1,-1.0,420,8.0,724.0,27.5,,1,0,0,1,1.163150810118181,-0.321583622748152,-20.72326583694641,-20.72326583694641,2
3.2,0.725,0.0,0.0,40.0,-1,-1.0,-1,-1.0,420,10.0,723.0,28.0,,1,0,0,1,1.163150810118181,-0.321583622748152,-20.72326583694641,-20.72326583694641,2
3.2,0.725,0.0,0.0,40.0,-1,-1.0,-1,-1.0,430,6.0,735.0,27.5,,1,0,0,1,1.163150810118181,-0.321583622748152,-20.72326583694641,-20.72326583694641,2
3.2,0.725,0.0,0.0,40.0,-1,-1.0,-1,-1.0,430,8.0,730.0,28.0,,1,0,0,1,1.163150810118181,-0.321583622748152,-20.72326583694641,-20.72326583694641,2
3.2,0.725,0.0,0.0,40.0,-1,-1.0,-1,-1.0,430,10.0,720.0,28.5,,1,0,0,1,1.163150810118181,-0.321583622748152,-20.72326583694641,-20.72326583694641,2
3.2,0.725,0.0,0.0,40.0,-1,-1.0,-1,-1.0,440,6.0,715.0,28.0,,1,0,0,1,1.163150810118181,-0.321583622748152,-20.72326583694641,-20.72326583694641,2
3.2,0.725,0.0,0.0,40.0,-1,-1.0,-1,-1.0,440,8.0,710.0,28.5,,1,0,0,1,1.163150810118181,-0.321583622748152,-20.72326583694641,-20.72326583694641,2
3.2,0.725,0.0,0.0,40.0,-1,-1.0,-1,-1.0,440,10.0,705.0,29.0,,1,0,0,1,1.163150810118181,-0.321583622748152,-20.72326583694641,-20.72326583694641,2
3.2,0.725,0.0,0.0,40.0,-1,-1.0,-1,-1.0,450,6.0,700.0,28.5,,1,0,0,1,1.163150810118181,-0.321583622748152,-20.72326583694641,-20.72326583694641,2
3.2,0.725,0.0,0.0,40.0,-1,-1.0,-1,-1.0,450,8.0,695.0,29.0,,1,0,0,1,1.163150810118181,-0.321583622748152,-20.72326583694641,-20.72326583694641,2
3.2,0.725,0.0,0.0,40.0,-1,-1.0,-1,-1.0,450,10.0,690.0,29.5,,1,0,0,1,1.163150810118181,-0.321583622748152,-20.72326583694641,-20.72326583694641,2
3.2,0.725,0.0,0.0,40.0,-1,-1.0,-1,-1.0,410,6.0,728.0,25.1,226.0,1,0,0,1,1.163150810118181,-0.321583622748152,-20.72326583694641,-20.72326583694641,2
3.2,0.725,0.0,0.0,40.0,-1,-1.0,-1,-1.0,410,6.0,729.0,25.3,227.0,1,0,0,1,1.163150810118181,-0.321583622748152,-20.72326583694641,-20.72326583694641,2
3.2,0.725,0.0,0.0,40.0,-1,-1.0,-1,-1.0,410,6.0,730.0,25.42,227.0,1,0,0,1,1.163150810118181,-0.321583622748152,-20.72326583694641,-20.72326583694641,2
3.2,0.725,0.0,0.0,40.0,-1,-1.0,-1,-1.0,410,6.0,732.0,25.67,228.0,1,0,0,1,1.163150810118181,-0.321583622748152,-20.72326583694641,-20.72326583694641,2
3.2,0.725,0.0,0.0,40.0,-1,-1.0,-1,-1.0,410,6.0,733.0,25.37,,1,0,0,1,1.163150810118181,-0.321583622748152,-20.72326583694641,-20.72326583694641,2
3.2,0.725,0.0,0.0,40.0,-1,-1.0,-1,-1.0,410,6.0,744.0,25.93,,1,0,0,1,1.163150810118181,-0.321583622748152,-20.72326583694641,-20.72326583694641,2
3.2,0.725,0.0,0.0,40.0,-1,-1.0,-1,-1.0,410,6.0,734.0,26.78,,1,0,0,1,1.163150810118181,-0.321583622748152,-20.72326583694641,-20.72326583694641,2
3.2,0.725,0.0,0.0,40.0,-1,-1.0,-1,-1.0,410,6.0,715.0,27.75,,1,0,0,1,1.163150810118181,-0.321583622748152,-20.72326583694641,-20.72326583694641,2
3.2,0.725,0.0,0.0,40.0,-1,-1.0,-1,-1.0,410,6.0,715.0,24.7,,1,0,0,1,1.163150810118181,-0.321583622748152,-20.72326583694641,-20.72326583694641,2
3.2,0.725,0.0,0.0,40.0,-1,-1.0,-1,-1.0,410,6.0,745.0,25.35,,1,0,0,1,1.163150810118181,-0.321583622748152,-20.72326583694641,-20.72326583694641,2
3.2,0.725,0.0,0.0,40.0,-1,-1.0,-1,-1.0,410,6.0,744.0,25.36,,1,0,0,1,1.163150810118181,-0.321583622748152,-20.72326583694641,-20.72326583694641,2
1.37,0.28,0.0,0.0,-1.0,-1,-1.0,-1,-1.0,485,6.0,356.0,60.8,,0,0,0,1,0.3148107405699607,-1.272965672241459,-20.72326583694641,-20.72326583694641,1
1.37,0.28,0.0,0.0,-1.0,-1,-1.0,930,-1.0,485,6.0,537.0,52.2,,0,0,1,1,0.3148107405699607,-1.272965672241459,-20.72326583694641,-20.72326583694641,2
1.37,0.28,0.0,0.0,-1.0,-1,-1.0,760,0.5,485,6.0,530.0,51.5,,0,0,1,1,0.3148107405699607,-1.272965672241459,-20.72326583694641,-20.72326583694641,2
1.37,0.28,0.0,0.0,30.6,-1,-1.0,930,-1.0,485,6.0,579.0,52.2,,1,0,1,1,0.3148107405699607,-1.272965672241459,-20.72326583694641,-20.72326583694641,3
1.37,0.28,0.0,0.0,30.6,-1,-1.0,930,-1.0,485,6.0,540.0,53.1,,1,0,1,1,0.3148107405699607,-1.272965672241459,-20.72326583694641,-20.72326583694641,3
1.2,0.4,0.0,0.0,-1.0,-1,-1.0,-1,-1.0,450,8.0,,,149.0,0,0,0,1,0.182321557627288,-0.9162907293741549,-20.72326583694641,-20.72326583694641,1
1.6,0.4,0.0,0.0,-1.0,-1,-1.0,-1,-1.0,450,12.0,,,172.0,0,0,0,1,0.4700036298707357,-0.9162907293741549,-20.72326583694641,-20.72326583694641,1
2.0,0.4,0.0,0.0,-1.0,-1,-1.0,-1,-1.0,450,12.0,,,183.0,0,0,0,1,0.6931471810599453,-0.9162907293741549,-20.72326583694641,-20.72326583694641,1
2.4,0.4,0.0,0.0,-1.0,-1,-1.0,-1,-1.0,450,12.0,,,186.0,0,0,0,1,0.8754687377705666,-0.9162907293741549,-20.72326583694641,-20.72326583694641,1
2.8,0.4,0.0,0.0,-1.0,-1,-1.0,-1,-1.0,450,12.0,,,183.0,0,0,0,1,1.029619417538301,-0.9162907293741549,-20.72326583694641,-20.72326583694641,1
3.0,0.6,0.0,0.0,-1.0,-1,-1.0,-1,-1.0,-1,-1.0,,,82.0,0,0,0,0,1.098612289001443,-0.5108256220993241,-20.72326583694641,-20.72326583694641,0
3.0,0.6,0.0,0.0,-1.0,-1,-1.0,-1,-1.0,450,12.0,,,217.0,0,0,0,1,1.098612289001443,-0.5108256220993241,-20.72326583694641,-20.72326583694641,1
3.0,0.6,0.0,0.0,50.0,-1,-1.0,-1,-1.0,-1,-1.0,468.0,22.68,169.0,1,0,0,0,1.098612289001443,-0.5108256220993241,-20.72326583694641,-20.72326583694641,1
3.0,0.6,0.0,0.0,50.0,-1,-1.0,-1,-1.0,450,2.0,,35.3,243.0,1,0,0,1,1.098612289001443,-0.5108256220993241,-20.72326583694641,-20.72326583694641,2
3.0,0.6,0.0,0.0,70.0,-1,-1.0,-1,-1.0,-1,-1.0,614.0,23.39,205.0,1,0,0,0,1.098612289001443,-0.5108256220993241,-20.72326583694641,-20.72326583694641,1
3.0,0.6,0.0,0.0,70.0,-1,-1.0,-1,-1.0,450,2.0,696.0,40.54,252.0,1,0,0,1,1.098612289001443,-0.5108256220993241,-20.72326583694641,-20.72326583694641,2
3.0,0.6,0.0,0.0,90.0,-1,-1.0,-1,-1.0,-1,-1.0,643.0,22.37,209.0,1,0,0,0,1.098612289001443,-0.5108256220993241,-20.72326583694641,-20.72326583694641,1
3.0,0.6,0.0,0.0,90.0,-1,-1.0,-1,-1.0,450,2.0,519.0,49.4,198.0,1,0,0,1,1.098612289001443,-0.5108256220993241,-20.72326583694641,-20.72326583694641,2
3.0,0.6,0.0,0.0,-1.0,-1,-1.0,-1,-1.0,-1,-1.0,304.0,23.55,,0,0,0,0,1.098612289001443,-0.5108256220993241,-20.72326583694641,-20.72326583694641,0
3.0,0.6,0.0,0.0,70.0,-1,-1.0,950,1.0,450,2.0,,40.3,,1,0,1,1,1.098612289001443,-0.5108256220993241,-20.72326583694641,-20.72326583694641,3
3.0,0.6,0.0,0.0,70.0,-1,-1.0,950,1.0,450,2.0,561.0,36.6,,1,0,1,1,1.098612289001443,-0.5108256220993241,-20.72326583694641,-20.72326583694641,3
3.0,0.6,0.0,0.0,-1.0,-1,-1.0,-1,-1.0,-1,-1.0,281.0,17.52,73.0,0,0,0,0,1.098612289001443,-0.5108256220993241,-20.72326583694641,-20.72326583694641,0
3.0,0.6,0.0,0.0,-1.0,-1,-1.0,-1,-1.0,450,12.0,477.0,25.73,213.0,0,0,0,1,1.098612289001443,-0.5108256220993241,-20.72326583694641,-20.72326583694641,1
3.0,0.6,0.0,0.0,50.0,-1,-1.0,-1,-1.0,-1,-1.0,502.0,16.62,178.0,1,0,0,0,1.098612289001443,-0.5108256220993241,-20.72326583694641,-20.72326583694641,1
3.0,0.6,0.0,0.0,50.0,-1,-1.0,-1,-1.0,450,2.0,,23.23,257.0,1,0,0,1,1.098612289001443,-0.5108256220993241,-20.72326583694641,-20.72326583694641,2
3.0,0.6,0.0,0.0,70.0,-1,-1.0,-1,-1.0,-1,-1.0,588.0,16.53,201.0,1,0,0,0,1.098612289001443,-0.5108256220993241,-20.72326583694641,-20.72326583694641,1
3.0,0.6,0.0,0.0,70.0,-1,-1.0,-1,-1.0,450,2.0,737.0,24.33,250.0,1,0,0,1,1.098612289001443,-0.5108256220993241,-20.72326583694641,-20.72326583694641,2
3.0,0.6,0.0,0.0,90.0,-1,-1.0,-1,-1.0,-1,-1.0,632.0,16.79,222.0,1,0,0,0,1.098612289001443,-0.5108256220993241,-20.72326583694641,-20.72326583694641,1
3.0,0.6,0.0,0.0,90.0,-1,-1.0,-1,-1.0,450,2.0,599.0,28.66,232.0,1,0,0,1,1.098612289001443,-0.5108256220993241,-20.72326583694641,-20.72326583694641,2
3.0,0.6,0.0,0.0,70.0,-1,-1.0,950,1.0,450,2.0,,25.21,,1,0,1,1,1.098612289001443,-0.5108256220993241,-20.72326583694641,-20.72326583694641,3
3.0,0.6,0.0,0.0,70.0,-1,-1.0,950,1.0,450,2.0,512.0,23.94,,1,0,1,1,1.098612289001443,-0.5108256220993241,-20.72326583694641,-20.72326583694641,3
2.79,0.58,0.0,0.0,-1.0,-1,-1.0,-1,-1.0,-1,-1.0,318.0,23.2,,0,0,0,0,1.026041596191697,-0.5447271737175342,-20.72326583694641,-20.72326583694641,0
2.79,0.58,0.0,0.0,-1.0,-1,-1.0,-1,-1.0,-1,-1.0,328.0,24.3,,0,0,0,0,1.026041596191697,-0.5447271737175342,-20.72326583694641,-20.72326583694641,0
2.79,0.58,0.0,0.0,-1.0,-1,-1.0,-1,-1.0,-1,-1.0,274.0,21.7,,0,0,0,0,1.026041596191697,-0.5447271737175342,-20.72326583694641,-20.72326583694641,0
2.79,0.58,0.0,0.0,-1.0,-1,-1.0,-1,-1.0,-1,-1.0,233.0,20.3,,0,0,0,0,1.026041596191697,-0.5447271737175342,-20.72326583694641,-20.72326583694641,0
2.79,0.58,0.0,0.0,-1.0,-1,-1.0,900,1.0,-1,-1.0,184.0,19.1,,0,0,1,0,1.026041596191697,-0.5447271737175342,-20.72326583694641,-20.72326583694641,1
2.79,0.58,0.0,0.0,25.0,-1,-1.0,-1,-1.0,-1,-1.0,302.0,21.5,,1,0,0,0,1.026041596191697,-0.5447271737175342,-20.72326583694641,-20.72326583694641,1
2.79,0.58,0.0,0.0,50.0,-1,-1.0,-1,-1.0,-1,-1.0,379.0,21.0,,1,0,0,0,1.026041596191697,-0.5447271737175342,-20.72326583694641,-20.72326583694641,1
2.79,0.58,0.0,0.0,75.0,-1,-1.0,-1,-1.0,-1,-1.0,447.0,21.8,,1,0,0,0,1.026041596191697,-0.5447271737175342,-20.72326583694641,-20.72326583694641,1
2.79,0.58,0.0,0.0,97.5,-1,-1.0,-1,-1.0,-1,-1.0,601.0,22.3,,1,0,0,0,1.026041596191697,-0.5447271737175342,-20.72326583694641,-20.72326583694641,1
2.79,0.58,0.0,0.0,97.5,-1,-1.0,-1,-1.0,450,1.0,758.0,54.5,,1,0,0,1,1.026041596191697,-0.5447271737175342,-20.72326583694641,-20.72326583694641,2
2.63,0.58,0.0,0.0,50.0,-1,-1.0,-1,-1.0,-1,-1.0,734.0,,248.3,1,0,0,0,0.9669838465699013,-0.5447271737175342,-20.72326583694641,-20.72326583694641,1
2.63,0.58,0.0,0.0,50.0,-1,-1.0,-1,-1.0,-1,-1.0,726.7,,248.0,1,0,0,0,0.9669838465699013,-0.5447271737175342,-20.72326583694641,-20.72326583694641,1
2.63,0.58,0.0,0.0,50.0,-1,-1.0,-1,-1.0,-1,-1.0,733.2,,246.0,1,0,0,0,0.9669838465699013,-0.5447271737175342,-20.72326583694641,-20.72326583694641,1
2.63,0.58,0.0,0.0,65.0,-1,-1.0,-1,-1.0,-1,-1.0,707.7,,229.0,1,0,0,0,0.9669838465699013,-0.5447271737175342,-20.72326583694641,-20.72326583694641,1
2.63,0.58,0.0,0.0,65.0,-1,-1.0,-1,-1.0,-1,-1.0,690.1,,241.0,1,0,0,0,0.9669838465699013,-0.5447271737175342,-20.72326583694641,-20.72326583694641,1
2.63,0.58,0.0,0.0,65.0,-1,-1.0,-1,-1.0,-1,-1.0,684.1,,237.0,1,0,0,0,0.9669838465699013,-0.5447271737175342,-20.72326583694641,-20.72326583694641,1
2.63,0.58,0.0,0.0,50.0,-1,-1.0,-1,-1.0,460,3.0,574.0,39.02,180.0,1,0,0,1,0.9669838465699013,-0.5447271737175342,-20.72326583694641,-20.72326583694641,2
2.63,0.58,0.0,0.0,50.0,-1,-1.0,-1,-1.0,460,3.0,579.2,39.02,182.0,1,0,0,1,0.9669838465699013,-0.5447271737175342,-20.72326583694641,-20.72326583694641,2
2.63,0.58,0.0,0.0,50.0,-1,-1.0,-1,-1.0,460,3.0,576.1,39.02,185.0,1,0,0,1,0.9669838465699013,-0.5447271737175342,-20.72326583694641,-20.72326583694641,2
2.63,0.58,0.0,0.0,50.0,-1,-1.0,-1,-1.0,480,3.0,620.8,41.25,197.0,1,0,0,1,0.9669838465699013,-0.5447271737175342,-20.72326583694641,-20.72326583694641,2
2.63,0.58,0.0,0.0,50.0,-1,-1.0,-1,-1.0,480,3.0,621.8,41.25,199.0,1,0,0,1,0.9669838465699013,-0.5447271737175342,-20.72326583694641,-20.72326583694641,2
2.63,0.58,0.0,0.0,50.0,-1,-1.0,-1,-1.0,480,3.0,622.0,41.25,199.0,1,0,0,1,0.9669838465699013,-0.5447271737175342,-20.72326583694641,-20.72326583694641,2
2.63,0.58,0.0,0.0,50.0,-1,-1.0,-1,-1.0,500,3.0,608.9,42.28,211.0,1,0,0,1,0.9669838465699013,-0.5447271737175342,-20.72326583694641,-20.72326583694641,2
2.63,0.58,0.0,0.0,50.0,-1,-1.0,-1,-1.0,500,3.0,612.2,42.28,212.0,1,0,0,1,0.9669838465699013,-0.5447271737175342,-20.72326583694641,-20.72326583694641,2
2.63,0.58,0.0,0.0,50.0,-1,-1.0,-1,-1.0,500,3.0,604.7,42.28,209.0,1,0,0,1,0.9669838465699013,-0.5447271737175342,-20.72326583694641,-20.72326583694641,2
2.63,0.58,0.0,0.0,65.0,-1,-1.0,-1,-1.0,460,3.0,707.7,41.25,228.0,1,0,0,1,0.9669838465699013,-0.5447271737175342,-20.72326583694641,-20.72326583694641,2
2.63,0.58,0.0,0.0,65.0,-1,-1.0,-1,-1.0,460,3.0,709.1,41.25,229.0,1,0,0,1,0.9669838465699013,-0.5447271737175342,-20.72326583694641,-20.72326583694641,2
2.63,0.58,0.0,0.0,65.0,-1,-1.0,-1,-1.0,460,3.0,709.3,41.25,231.0,1,0,0,1,0.9669838465699013,-0.5447271737175342,-20.72326583694641,-20.72326583694641,2
2.63,0.58,0.0,0.0,65.0,-1,-1.0,-1,-1.0,480,3.0,648.3,43.31,212.0,1,0,0,1,0.9669838465699013,-0.5447271737175342,-20.72326583694641,-20.72326583694641,2
2.63,0.58,0.0,0.0,65.0,-1,-1.0,-1,-1.0,480,3.0,650.0,43.31,211.0,1,0,0,1,0.9669838465699013,-0.5447271737175342,-20.72326583694641,-20.72326583694641,2
2.63,0.58,0.0,0.0,65.0,-1,-1.0,-1,-1.0,480,3.0,649.4,43.31,216.0,1,0,0,1,0.9669838465699013,-0.5447271737175342,-20.72326583694641,-20.72326583694641,2
2.63,0.58,0.0,0.0,65.0,-1,-1.0,-1,-1.0,500,3.0,637.9,45.01,206.0,1,0,0,1,0.9669838465699013,-0.5447271737175342,-20.72326583694641,-20.72326583694641,2
2.63,0.58,0.0,0.0,65.0,-1,-1.0,-1,-1.0,500,3.0,637.0,45.01,208.0,1,0,0,1,0.9669838465699013,-0.5447271737175342,-20.72326583694641,-20.72326583694641,2
2.63,0.58,0.0,0.0,65.0,-1,-1.0,-1,-1.0,500,3.0,638.7,45.01,207.0,1,0,0,1,0.9669838465699013,-0.5447271737175342,-20.72326583694641,-20.72326583694641,2
2.63,0.58,0.0,0.0,50.0,-1,-1.0,-1,-1.0,500,3.0,650.0,45.0,205.0,1,0,0,1,0.9669838465699013,-0.5447271737175342,-20.72326583694641,-20.72326583694641,2
3.2,0.75,0.0,0.0,-1.0,-1,-1.0,-1,-1.0,-1,-1.0,198.0,21.2,,0,0,0,0,1.163150810118181,-0.2876820711184476,-20.72326583694641,-20.72326583694641,0
3.2,0.75,0.0,0.0,-1.0,-1,-1.0,-1,-1.0,-1,-1.0,220.0,17.4,,0,0,0,0,1.163150810118181,-0.2876820711184476,-20.72326583694641,-20.72326583694641,0
3.2,0.75,0.0,0.0,-1.0,-1,-1.0,900,1.0,-1,-1.0,100.0,16.1,,0,0,1,0,1.163150810118181,-0.2876820711184476,-20.72326583694641,-20.72326583694641,1
3.2,0.75,0.0,0.0,90.0,-1,-1.0,-1,-1.0,-1,-1.0,553.0,13.2,,1,0,0,0,1.163150810118181,-0.2876820711184476,-20.72326583694641,-20.72326583694641,1
3.2,0.75,0.0,0.0,90.0,-1,-1.0,-1,-1.0,450,4.0,711.0,43.2,,1,0,0,1,1.163150810118181,-0.2876820711184476,-20.72326583694641,-20.72326583694641,2
3.2,0.75,0.0,0.0,90.0,-1,-1.0,-1,-1.0,450,6.0,630.0,44.88,,1,0,0,1,1.163150810118181,-0.2876820711184476,-20.72326583694641,-20.72326583694641,2
3.2,0.75,0.06,0.0,-1.0,-1,-1.0,-1,-1.0,-1,-1.0,217.0,19.6,,0,0,0,0,1.163150810118181,-0.2876820711184476,-2.81341070009337,-20.72326583694641,0
3.2,0.75,0.06,0.0,-1.0,-1,-1.0,950,1.0,-1,-1.0,,18.0,,0,0,1,0,1.163150810118181,-0.2876820711184476,-2.81341070009337,-20.72326583694641,1
3.2,0.75,0.06,0.0,90.0,-1,-1.0,-1,-1.0,450,1.0,747.0,44.9,,1,0,0,1,1.163150810118181,-0.2876820711184476,-2.81341070009337,-20.72326583694641,2
2.79,0.58,0.0,0.0,-1.0,-1,-1.0,-1,-1.0,-1,-1.0,,,,0,0,0,0,1.026041596191697,-0.5447271737175342,-20.72326583694641,-20.72326583694641,0
4.95,1.19,0.0,0.0,-1.0,-1,-1.0,950,1.0,450,4.0,,49.0,201.0,0,0,1,1,1.599387576782619,0.1739533079637742,-20.72326583694641,-20.72326583694641,2
4.7,1.1,0.0,0.0,-1.0,-1,-1.0,950,1.0,450,4.0,,51.0,195.0,0,0,1,1,1.547562508928779,0.09531018071341592,-20.72326583694641,-20.72326583694641,2
4.5,1.1,0.0,0.0,-1.0,-1,-1.0,950,1.0,450,4.0,,51.0,193.0,0,0,1,1,1.504077396998496,0.09531018071341592,-20.72326583694641,-20.72326583694641,2
4.2,1.1,0.0,0.0,-1.0,-1,-1.0,950,1.0,450,4.0,,51.0,187.0,0,0,1,1,1.435084525527418,0.09531018071341592,-20.72326583694641,-20.72326583694641,2
4.0,0.9,0.0,0.0,-1.0,-1,-1.0,950,1.0,450,4.0,,52.0,183.0,0,0,1,1,1.386294361369891,-0.1053605145467152,-20.72326583694641,-20.72326583694641,2
3.6,0.9,0.0,0.0,-1.0,-1,-1.0,950,1.0,450,4.0,,51.0,176.0,0,0,1,1,1.280933845739842,-0.1053605145467152,-20.72326583694641,-20.72326583694641,2
3.3,0.8,0.0,0.0,-1.0,-1,-1.0,950,1.0,450,4.0,,50.0,169.0,0,0,1,1,1.193922468775465,-0.2231435500642097,-20.72326583694641,-20.72326583694641,2
3.1,0.8,0.0,0.0,-1.0,-1,-1.0,950,1.0,450,4.0,,51.0,161.0,0,0,1,1,1.131402111813681,-0.2231435500642097,-20.72326583694641,-20.72326583694641,2
2.6,0.6,0.0,0.0,-1.0,-1,-1.0,950,1.0,450,4.0,,39.0,216.0,0,0,1,1,0.9555114454120518,-0.5108256220993241,-20.72326583694641,-20.72326583694641,2
2.1,0.5,0.0,0.0,-1.0,-1,-1.0,950,1.0,450,4.0,,40.0,191.0,0,0,1,1,0.7419373452055679,-0.6931471785599453,-20.72326583694641,-20.72326583694641,2
1.5,0.4,0.0,0.0,-1.0,-1,-1.0,950,1.0,450,4.0,,48.0,172.0,0,0,1,1,0.4054651087748311,-0.9162907293741549,-20.72326583694641,-20.72326583694641,2
3.52,0.93,0.0,0.0,-1.0,-1,-1.0,950,1.0,450,4.0,,35.0,258.0,0,0,1,1,1.258460989894097,-0.0725706917595666,-20.72326583694641,-20.72326583694641,2
3.11,0.75,0.0,0.0,-1.0,-1,-1.0,950,1.0,450,4.0,,51.0,161.0,0,0,1,1,1.134622726512686,-0.2876820711184476,-20.72326583694641,-20.72326583694641,2
2.59,0.62,0.0,0.0,-1.0,-1,-1.0,950,1.0,450,4.0,,35.0,189.0,0,0,1,1,0.9516578760975467,-0.4780357993300967,-20.72326583694641,-20.72326583694641,2
1.55,0.37,0.0,0.0,-1.0,-1,-1.0,950,1.0,450,4.0,,48.0,172.0,0,0,1,1,0.4382549315763166,-0.9942522706411642,-20.72326583694641,-20.72326583694641,2
3.75,0.8,0.0,0.0,-1.0,-1,-1.0,950,1.0,450,4.0,,32.5,262.0,0,0,1,1,1.321755840248986,-0.2231435500642097,-20.72326583694641,-20.72326583694641,2
3.33,0.64,0.0,0.0,-1.0,-1,-1.0,950,1.0,450,4.0,,41.0,201.0,0,0,1,1,1.202972304292653,-0.4462871010659195,-20.72326583694641,-20.72326583694641,2
2.78,0.53,0.0,0.0,-1.0,-1,-1.0,950,1.0,450,4.0,,38.0,201.0,0,0,1,1,1.022450928062258,-0.6348782705491771,-20.72326583694641,-20.72326583694641,2
2.2,0.41,0.0,0.0,-1.0,-1,-1.0,950,1.0,450,4.0,,41.0,168.0,0,0,1,1,0.7884573608188158,-0.8915981168447592,-20.72326583694641,-20.72326583694641,2
1.66,0.32,0.0,0.0,-1.0,-1,-1.0,950,1.0,450,4.0,,48.0,176.0,0,0,1,1,0.5068176029708615,-1.139434280063365,-20.72326583694641,-20.72326583694641,2
4.02,0.7,0.0,0.0,-1.0,-1,-1.0,950,1.0,450,4.0,,30.0,241.0,0,0,1,1,1.391281902879686,-0.3566749425101611,-20.72326583694641,-20.72326583694641,2
3.5,0.56,0.0,0.0,-1.0,-1,-1.0,950,1.0,450,4.0,,33.0,225.0,0,0,1,1,1.252762968781082,-0.5798184934672278,-20.72326583694641,-20.72326583694641,2
2.91,0.46,0.0,0.0,-1.0,-1,-1.0,950,1.0,450,4.0,,36.0,191.0,0,0,1,1,1.068153081527044,-0.7765287873250832,-20.72326583694641,-20.72326583694641,2
2.31,0.36,0.0,0.0,-1.0,-1,-1.0,950,1.0,450,4.0,,39.0,160.0,0,0,1,1,0.8372475249666027,-1.021651244754204,-20.72326583694641,-20.72326583694641,2
1.74,0.28,0.0,0.0,-1.0,-1,-1.0,950,1.0,450,4.0,,47.0,171.0,0,0,1,1,0.5538851138011504,-1.272965672241459,-20.72326583694641,-20.72326583694641,2
1.0,0.25,0.0,0.0,-1.0,-1,-1.0,-1,-1.0,-1,-1.0,,36.2,96.0,0,0,0,0,1.000000082240371e-09,-1.38629435711989,-20.72326583694641,-20.72326583694641,0
3.2,0.75,0.0,0.0,-1.0,-1,-1.0,-1,-1.0,-1,-1.0,,34.2,80.0,0,0,0,0,1.163150810118181,-0.2876820711184476,-20.72326583694641,-20.72326583694641,0
2.5,0.52,0.0,0.0,10.0,-1,-1.0,-1,-1.0,-1,-1.0,348.2,16.22,107.0,1,0,0,0,0.9162907322741551,-0.6539264654835871,-20.72326583694641,-20.72326583694641,1
2.5,0.52,0.0,0.0,20.0,-1,-1.0,-1,-1.0,-1,-1.0,391.5,16.42,124.0,1,0,0,0,0.9162907322741551,-0.6539264654835871,-20.72326583694641,-20.72326583694641,1
2.5,0.52,0.0,0.0,30.0,-1,-1.0,-1,-1.0,-1,-1.0,431.6,16.62,137.3,1,0,0,0,0.9162907322741551,-0.6539264654835871,-20.72326583694641,-20.72326583694641,1
2.5,0.52,0.0,0.0,40.0,-1,-1.0,-1,-1.0,-1,-1.0,443.3,16.82,152.7,1,0,0,0,0.9162907322741551,-0.6539264654835871,-20.72326583694641,-20.72326583694641,1
2.5,0.52,0.0,0.0,50.0,-1,-1.0,-1,-1.0,-1,-1.0,450.5,17.02,161.0,1,0,0,0,0.9162907322741551,-0.6539264654835871,-20.72326583694641,-20.72326583694641,1
2.5,0.52,0.0,0.0,60.0,-1,-1.0,-1,-1.0,-1,-1.0,481.5,17.22,172.0,1,0,0,0,0.9162907322741551,-0.6539264654835871,-20.72326583694641,-20.72326583694641,1
2.5,0.52,0.0,0.0,60.0,-1,-1.0,-1,-1.0,460,4.0,790.0,45.0,250.0,1,0,0,1,0.9162907322741551,-0.6539264654835871,-20.72326583694641,-20.72326583694641,2
2.5,0.52,0.0,0.0,60.0,-1,-1.0,-1,-1.0,480,4.0,750.0,48.0,240.0,1,0,0,1,0.9162907322741551,-0.6539264654835871,-20.72326583694641,-20.72326583694641,2
2.5,0.52,0.0,0.0,60.0,-1,-1.0,-1,-1.0,500,4.0,696.0,50.0,220.0,1,0,0,1,0.9162907322741551,-0.6539264654835871,-20.72326583694641,-20.72326583694641,2
2.77,0.65,0.0,0.0,-1.0,-1,-1.0,-1,-1.0,-1,-1.0,,,,0,0,0,0,1.018847320560258,-0.4307829145539927,-20.72326583694641,-20.72326583694641,0
2.77,0.65,0.0,0.0,-1.0,-1,-1.0,900,0.0083,-1,-1.0,377.0,24.0,,0,0,1,0,1.018847320560258,-0.4307829145539927,-20.72326583694641,-20.72326583694641,1
2.77,0.65,0.0,0.0,-1.0,-1,-1.0,900,0.0167,-1,-1.0,238.0,19.0,,0,0,1,0,1.018847320560258,-0.4307829145539927,-20.72326583694641,-20.72326583694641,1
2.77,0.65,0.0,0.0,-1.0,-1,-1.0,900,0.025,-1,-1.0,220.0,18.0,,0,0,1,0,1.018847320560258,-0.4307829145539927,-20.72326583694641,-20.72326583694641,1
2.77,0.65,0.0,0.0,-1.0,-1,-1.0,900,0.0333,-1,-1.0,206.0,17.0,,0,0,1,0,1.018847320560258,-0.4307829145539927,-20.72326583694641,-20.72326583694641,1
2.05,0.65,0.0,0.0,-1.0,-1,-1.0,-1,-1.0,400,3.0,730.0,23.0,242.3,0,0,0,1,0.7178397936381217,-0.4307829145539927,-20.72326583694641,-20.72326583694641,1
2.05,0.65,0.0,0.0,-1.0,-1,-1.0,-1,-1.0,430,3.0,760.0,43.2,265.6,0,0,0,1,0.7178397936381217,-0.4307829145539927,-20.72326583694641,-20.72326583694641,1
2.05,0.65,0.0,0.0,-1.0,-1,-1.0,-1,-1.0,460,3.0,740.0,40.1,256.7,0,0,0,1,0.7178397936381217,-0.4307829145539927,-20.72326583694641,-20.72326583694641,1
2.05,0.65,0.0,0.0,-1.0,-1,-1.0,-1,-1.0,490,3.0,700.0,41.5,232.2,0,0,0,1,0.7178397936381217,-0.4307829145539927,-20.72326583694641,-20.72326583694641,1
2.05,0.65,0.0,0.0,-1.0,-1,-1.0,-1,-1.0,520,3.0,650.0,42.6,196.6,0,0,0,1,0.7178397936381217,-0.4307829145539927,-20.72326583694641,-20.72326583694641,1
2.05,0.65,0.0,0.0,-1.0,-1,-1.0,-1,-1.0,550,3.0,580.0,43.5,164.4,0,0,0,1,0.7178397936381217,-0.4307829145539927,-20.72326583694641,-20.72326583694641,1
0.0,0.0,0.0,0.0,-1.0,-1,-1.0,-1,-1.0,-1,-1.0,,17.2,84.0,0,0,0,0,-20.72326583694641,-20.72326583694641,-20.72326583694641,-20.72326583694641,0
0.0,0.0,0.0,0.0,-1.0,-1,-1.0,960,2.0,-1,-1.0,,10.5,78.0,0,0,1,0,-20.72326583694641,-20.72326583694641,-20.72326583694641,-20.72326583694641,1
2.8,0.7,0.0,0.0,-1.0,-1,-1.0,-1,-1.0,-1,-1.0,,20.4,111.0,0,0,0,0,1.029619417538301,-0.3566749425101611,-20.72326583694641,-20.72326583694641,0
2.8,0.7,0.0,0.0,-1.0,-1,-1.0,960,2.0,-1,-1.0,,14.8,119.0,0,0,1,0,1.029619417538301,-0.3566749425101611,-20.72326583694641,-20.72326583694641,1
2.8,0.9,0.0,0.0,-1.0,-1,-1.0,-1,-1.0,-1,-1.0,,15.1,138.0,0,0,0,0,1.029619417538301,-0.1053605145467152,-20.72326583694641,-20.72326583694641,0
2.8,0.9,0.0,0.0,-1.0,-1,-1.0,960,2.0,-1,-1.0,,12.9,125.0,0,0,1,0,1.029619417538301,-0.1053605145467152,-20.72326583694641,-20.72326583694641,1
2.8,0.56,0.0,0.0,-1.0,-1,-1.0,-1,-1.0,-1,-1.0,,23.7,145.0,0,0,0,0,1.029619417538301,-0.5798184934672278,-20.72326583694641,-20.72326583694641,0
2.8,0.56,0.0,0.0,-1.0,-1,-1.0,960,2.0,-1,-1.0,,12.3,135.0,0,0,1,0,1.029619417538301,-0.5798184934672278,-20.72326583694641,-20.72326583694641,1
0.0,0.0,0.0,0.0,-1.0,-1,-1.0,960,2.0,450,4.0,,88.0,131.0,0,0,1,1,-20.72326583694641,-20.72326583694641,-20.72326583694641,-20.72326583694641,2
2.8,0.7,0.0,0.0,-1.0,-1,-1.0,960,2.0,500,10.0,,47.4,252.0,0,0,1,1,1.029619417538301,-0.3566749425101611,-20.72326583694641,-20.72326583694641,2
2.8,0.9,0.0,0.0,-1.0,-1,-1.0,960,2.0,550,1.0,,42.5,272.0,0,0,1,1,1.029619417538301,-0.1053605145467152,-20.72326583694641,-20.72326583694641,2
2.8,0.56,0.0,0.0,-1.0,-1,-1.0,960,2.0,500,10.0,,41.5,258.0,0,0,1,1,1.029619417538301,-0.5798184934672278,-20.72326583694641,-20.72326583694641,2
1.7,0.5,0.0,0.0,-1.0,-1,-1.0,-1,-1.0,-1,-1.0,,25.43,120.43,0,0,0,0,0.5306282516504057,-0.6931471785599453,-20.72326583694641,-20.72326583694641,0
1.7,0.5,0.0,0.0,-1.0,-1,-1.0,700,1.0,-1,-1.0,,25.43,114.85,0,0,1,0,0.5306282516504057,-0.6931471785599453,-20.72326583694641,-20.72326583694641,1
1.7,0.5,0.0,0.0,-1.0,-1,-1.0,750,1.0,-1,-1.0,,24.25,112.95,0,0,1,0,0.5306282516504057,-0.6931471785599453,-20.72326583694641,-20.72326583694641,1
1.7,0.5,0.0,0.0,-1.0,-1,-1.0,800,1.0,-1,-1.0,,23.06,111.48,0,0,1,0,0.5306282516504057,-0.6931471785599453,-20.72326583694641,-20.72326583694641,1
1.7,0.5,0.0,0.0,-1.0,-1,-1.0,850,1.0,-1,-1.0,,21.99,107.39,0,0,1,0,0.5306282516504057,-0.6931471785599453,-20.72326583694641,-20.72326583694641,1
1.7,0.5,0.0,0.0,-1.0,-1,-1.0,900,1.0,-1,-1.0,,22.63,108.5,0,0,1,0,0.5306282516504057,-0.6931471785599453,-20.72326583694641,-20.72326583694641,1
1.7,0.5,0.0,0.0,-1.0,-1,-1.0,850,1.0,450,3.0,,33.54,195.0,0,0,1,1,0.5306282516504057,-0.6931471785599453,-20.72326583694641,-20.72326583694641,2
1.7,0.5,0.0,0.0,-1.0,-1,-1.0,850,1.0,500,3.0,,41.02,208.1,0,0,1,1,0.5306282516504057,-0.6931471785599453,-20.72326583694641,-20.72326583694641,2
1.7,0.5,0.0,0.0,-1.0,-1,-1.0,850,1.0,550,0.5,,40.35,195.64,0,0,1,1,0.5306282516504057,-0.6931471785599453,-20.72326583694641,-20.72326583694641,2
1.37,0.28,0.0,0.0,-1.0,-1,-1.0,700,0.5,-1,-1.0,,32.8,118.5,0,0,1,0,0.3148107405699607,-1.272965672241459,-20.72326583694641,-20.72326583694641,1
1.37,0.28,0.0,0.0,-1.0,-1,-1.0,720,0.5,-1,-1.0,,31.5,114.5,0,0,1,0,0.3148107405699607,-1.272965672241459,-20.72326583694641,-20.72326583694641,1
1.37,0.28,0.0,0.0,-1.0,-1,-1.0,740,0.5,-1,-1.0,,29.5,109.2,0,0,1,0,0.3148107405699607,-1.272965672241459,-20.72326583694641,-20.72326583694641,1
1.37,0.28,0.0,0.0,-1.0,-1,-1.0,760,0.5,-1,-1.0,,27.5,105.2,0,0,1,0,0.3148107405699607,-1.272965672241459,-20.72326583694641,-20.72326583694641,1
1.37,0.28,0.0,0.0,-1.0,-1,-1.0,780,0.5,-1,-1.0,,28.5,102.5,0,0,1,0,0.3148107405699607,-1.272965672241459,-20.72326583694641,-20.72326583694641,1
1.37,0.28,0.0,0.0,-1.0,-1,-1.0,760,0.5,420,2.0,375.0,38.5,132.5,0,0,1,1,0.3148107405699607,-1.272965672241459,-20.72326583694641,-20.72326583694641,2
1.37,0.28,0.0,0.0,-1.0,-1,-1.0,760,0.5,440,2.0,425.0,41.0,142.5,0,0,1,1,0.3148107405699607,-1.272965672241459,-20.72326583694641,-20.72326583694641,2
1.37,0.28,0.0,0.0,-1.0,-1,-1.0,760,0.5,460,2.0,480.0,43.0,148.5,0,0,1,1,0.3148107405699607,-1.272965672241459,-20.72326583694641,-20.72326583694641,2
1.37,0.28,0.0,0.0,-1.0,-1,-1.0,760,0.5,480,2.0,540.0,45.7,152.5,0,0,1,1,0.3148107405699607,-1.272965672241459,-20.72326583694641,-20.72326583694641,2
1.37,0.28,0.0,0.0,-1.0,-1,-1.0,760,0.5,500,2.0,528.0,46.5,148.5,0,0,1,1,0.3148107405699607,-1.272965672241459,-20.72326583694641,-20.72326583694641,2
1.37,0.28,0.0,0.0,-1.0,-1,-1.0,760,0.5,520,2.0,510.0,46.5,145.5,0,0,1,1,0.3148107405699607,-1.272965672241459,-20.72326583694641,-20.72326583694641,2
1.37,0.28,0.0,0.0,10.0,-1,-1.0,760,0.5,480,2.0,585.0,51.0,156.5,1,0,1,1,0.3148107405699607,-1.272965672241459,-20.72326583694641,-20.72326583694641,3
1.37,0.28,0.0,0.0,20.0,-1,-1.0,760,0.5,480,2.0,595.0,51.5,158.5,1,0,1,1,0.3148107405699607,-1.272965672241459,-20.72326583694641,-20.72326583694641,3
1.37,0.28,0.0,0.0,30.0,-1,-1.0,760,0.5,480,2.0,602.0,52.5,159.5,1,0,1,1,0.3148107405699607,-1.272965672241459,-20.72326583694641,-20.72326583694641,3
1.37,0.28,0.0,0.0,40.0,-1,-1.0,760,0.5,480,2.0,607.0,53.0,161.5,1,0,1,1,0.3148107405699607,-1.272965672241459,-20.72326583694641,-20.72326583694641,3
1.37,0.28,0.0,0.0,50.0,-1,-1.0,760,0.5,480,2.0,595.0,53.0,158.5,1,0,1,1,0.3148107405699607,-1.272965672241459,-20.72326583694641,-20.72326583694641,3
1.37,0.28,0.0,0.0,20.0,-1,-1.0,-1,-1.0,-1,-1.0,435.0,51.5,135.0,1,0,0,0,0.3148107405699607,-1.272965672241459,-20.72326583694641,-20.72326583694641,1
1.37,0.28,0.0,0.0,30.0,-1,-1.0,-1,-1.0,-1,-1.0,475.0,50.5,150.0,1,0,0,0,0.3148107405699607,-1.272965672241459,-20.72326583694641,-20.72326583694641,1
1.37,0.28,0.0,0.0,45.0,-1,-1.0,-1,-1.0,-1,-1.0,530.0,49.5,162.0,1,0,0,0,0.3148107405699607,-1.272965672241459,-20.72326583694641,-20.72326583694641,1
1.37,0.28,0.0,0.0,65.0,-1,-1.0,-1,-1.0,-1,-1.0,545.0,48.5,172.0,1,0,0,0,0.3148107405699607,-1.272965672241459,-20.72326583694641,-20.72326583694641,1
1.37,0.28,0.0,0.0,80.0,-1,-1.0,-1,-1.0,-1,-1.0,550.0,48.0,178.0,1,0,0,0,0.3148107405699607,-1.272965672241459,-20.72326583694641,-20.72326583694641,1
1.37,0.28,0.0,0.0,20.0,460,1.0,-1,-1.0,-1,-1.0,355.0,43.0,112.0,1,1,0,0,0.3148107405699607,-1.272965672241459,-20.72326583694641,-20.72326583694641,2
1.37,0.28,0.0,0.0,45.0,460,1.0,-1,-1.0,-1,-1.0,355.0,43.5,118.0,1,1,0,0,0.3148107405699607,-1.272965672241459,-20.72326583694641,-20.72326583694641,2
1.37,0.28,0.0,0.0,65.0,460,1.0,-1,-1.0,-1,-1.0,375.0,44.0,128.0,1,1,0,0,0.3148107405699607,-1.272965672241459,-20.72326583694641,-20.72326583694641,2
1.37,0.28,0.0,0.0,80.0,460,1.0,-1,-1.0,-1,-1.0,405.0,45.0,144.0,1,1,0,0,0.3148107405699607,-1.272965672241459,-20.72326583694641,-20.72326583694641,2
1.37,0.28,0.0,0.0,20.0,500,1.0,-1,-1.0,-1,-1.0,345.0,46.0,108.0,1,1,0,0,0.3148107405699607,-1.272965672241459,-20.72326583694641,-20.72326583694641,2
1.37,0.28,0.0,0.0,45.0,480,1.0,-1,-1.0,-1,-1.0,390.0,47.0,130.0,1,1,0,0,0.3148107405699607,-1.272965672241459,-20.72326583694641,-20.72326583694641,2
1.37,0.28,0.0,0.0,65.0,480,1.0,-1,-1.0,-1,-1.0,390.0,47.0,130.0,1,1,0,0,0.3148107405699607,-1.272965672241459,-20.72326583694641,-20.72326583694641,2
1.37,0.28,0.0,0.0,80.0,480,1.0,-1,-1.0,-1,-1.0,420.0,48.0,145.0,1,1,0,0,0.3148107405699607,-1.272965672241459,-20.72326583694641,-20.72326583694641,2
1.37,0.28,0.0,0.0,20.0,540,1.0,-1,-1.0,-1,-1.0,315.0,46.0,96.0,1,1,0,0,0.3148107405699607,-1.272965672241459,-20.72326583694641,-20.72326583694641,2
1.37,0.28,0.0,0.0,45.0,520,1.0,-1,-1.0,-1,-1.0,335.0,46.5,104.0,1,1,0,0,0.3148107405699607,-1.272965672241459,-20.72326583694641,-20.72326583694641,2
1.37,0.28,0.0,0.0,65.0,500,1.0,-1,-1.0,-1,-1.0,365.0,47.0,122.0,1,1,0,0,0.3148107405699607,-1.272965672241459,-20.72326583694641,-20.72326583694641,2
1.37,0.28,0.0,0.0,80.0,500,1.0,-1,-1.0,-1,-1.0,400.0,48.0,138.0,1,1,0,0,0.3148107405699607,-1.272965672241459,-20.72326583694641,-20.72326583694641,2
3.5,0.8,0.0,0.0,-1.0,-1,-1.0,-1,-1.0,-1,-1.0,,25.1,166.0,0,0,0,0,1.252762968781082,-0.2231435500642097,-20.72326583694641,-20.72326583694641,0
3.5,0.8,0.0,0.0,-1.0,-1,-1.0,900,1.0,-1,-1.0,,15.11,106.0,0,0,1,0,1.252762968781082,-0.2231435500642097,-20.72326583694641,-20.72326583694641,1
3.5,0.8,0.0,0.0,40.0,-1,-1.0,-1,-1.0,-1,-1.0,,15.13,173.0,1,0,0,0,1.252762968781082,-0.2231435500642097,-20.72326583694641,-20.72326583694641,1
3.5,0.8,0.0,0.0,60.0,-1,-1.0,-1,-1.0,-1,-1.0,,15.1,173.0,1,0,0,0,1.252762968781082,-0.2231435500642097,-20.72326583694641,-20.72326583694641,1
3.5,0.8,0.0,0.0,80.0,-1,-1.0,-1,-1.0,-1,-1.0,,14.44,174.0,1,0,0,0,1.252762968781082,-0.2231435500642097,-20.72326583694641,-20.72326583694641,1
3.5,0.8,0.0,0.0,40.0,-1,-1.0,900,1.0,500,1.0,,32.19,300.0,1,0,1,1,1.252762968781082,-0.2231435500642097,-20.72326583694641,-20.72326583694641,3
3.5,0.8,0.0,0.0,60.0,-1,-1.0,900,1.0,500,1.0,,33.14,305.0,1,0,1,1,1.252762968781082,-0.2231435500642097,-20.72326583694641,-20.72326583694641,3
3.5,0.8,0.0,0.0,80.0,-1,-1.0,900,1.0,500,0.5,,30.06,305.0,1,0,1,1,1.252762968781082,-0.2231435500642097,-20.72326583694641,-20.72326583694641,3
7.5,1.5,0.0,0.0,-1.0,-1,-1.0,-1,-1.0,-1,-1.0,,22.41,130.0,0,0,0,0,2.014903020675598,0.4054651087748311,-20.72326583694641,-20.72326583694641,0
7.5,1.5,0.0,0.0,-1.0,863,0.5,-1,-1.0,-1,-1.0,,12.64,146.0,0,1,0,0,2.014903020675598,0.4054651087748311,-20.72326583694641,-20.72326583694641,1
7.5,1.5,0.0,0.0,-1.0,-1,-1.0,-1,-1.0,-1,-1.0,,22.0,175.0,0,0,0,0,2.014903020675598,0.4054651087748311,-20.72326583694641,-20.72326583694641,0
7.5,1.5,0.0,0.0,-1.0,-1,-1.0,-1,-1.0,-1,-1.0,,36.0,187.0,0,0,0,0,2.014903020675598,0.4054651087748311,-20.72326583694641,-20.72326583694641,0
7.5,1.5,0.0,0.0,-1.0,-1,-1.0,-1,-1.0,-1,-1.0,,37.5,197.0,0,0,0,0,2.014903020675598,0.4054651087748311,-20.72326583694641,-20.72326583694641,0
7.5,1.5,0.0,0.0,-1.0,-1,-1.0,-1,-1.0,-1,-1.0,,38.0,202.0,0,0,0,0,2.014903020675598,0.4054651087748311,-20.72326583694641,-20.72326583694641,0
7.5,1.5,0.0,0.0,-1.0,-1,-1.0,-1,-1.0,-1,-1.0,,37.5,210.0,0,0,0,0,2.014903020675598,0.4054651087748311,-20.72326583694641,-20.72326583694641,0
7.5,1.5,0.0,0.0,-1.0,-1,-1.0,-1,-1.0,450,2.0,,39.5,215.0,0,0,0,1,2.014903020675598,0.4054651087748311,-20.72326583694641,-20.72326583694641,1
7.5,1.5,0.0,0.0,-1.0,-1,-1.0,-1,-1.0,450,4.0,,44.0,215.0,0,0,0,1,2.014903020675598,0.4054651087748311,-20.72326583694641,-20.72326583694641,1
7.5,1.5,0.0,0.0,-1.0,-1,-1.0,-1,-1.0,450,6.0,,44.5,215.0,0,0,0,1,2.014903020675598,0.4054651087748311,-20.72326583694641,-20.72326583694641,1
7.5,1.5,0.0,0.0,-1.0,-1,-1.0,-1,-1.0,450,8.0,,45.0,215.0,0,0,0,1,2.014903020675598,0.4054651087748311,-20.72326583694641,-20.72326583694641,1
